Repository: tyyy-z/Material_Crystal_3DModel

# Material Crystal Studio

**Material Crystal Studio** is a modern, research-oriented crystal structure explorer powered by the [Materials Project](https://next-gen.materialsproject.org/materials) and rendered through [Crystal Toolkit](https://docs.crystaltoolkit.org/). It keeps the dramatic black-studio interface of a custom web app while using Materials Project raw structures as the source of truth for 3D crystal rendering.

## Live Screen Recording

The recording below is cropped from a local browser session to show only the project page.

## Why This Exists

Materials Project is excellent for scientific data. Material Crystal Studio experiments with a more cinematic, dashboard-style interface for exploring compounds, lattice metadata, element systems, and MP-compatible 3D structures in one local app.

The design goal is simple: keep a high-texture frontend, but do not invent crystal geometry. The default viewer delegates structure rendering to Crystal Toolkit, the same open-source ecosystem that powers Materials Project visualization workflows.

## Highlights

- **MP-compatible 3D viewer** using `crystal-toolkit` and raw Materials Project `structure` payloads.
- **Modern black studio UI** with a dense materials dashboard, neon controls, and responsive panels.
- **Periodic Table search** for single-element systems like `Si` and multi-element systems like `Li-Fe-P-O`.
- **Materials Project API proxy** through the local dev server, so `MP_API_KEY` never reaches browser JavaScript.
- **Research panels** for symmetry, lattice constants, density, energy, band gap, and atomic site summaries.
- **Local cached dataset** for quick startup, plus scripts to fetch fresh MP data.
- **Verification scripts** for API URL contracts, cached MP structures, Crystal Toolkit smoke checks, and production builds.

## Tech Stack

- React 19 + TypeScript + Vite
- Crystal Toolkit + Dash + pymatgen
- Materials Project API
- Three.js / React Three Fiber fallback utilities
- Node test runner for local checks

## Quick Start

### 3. Add your Materials Project API key

Create `MP_API.env` or `.env` in the project root:

```env
MP_API_KEY=your_materials_project_api_key_here
```

Both files are ignored by git. You can copy from `.env.example`.

### 4. Run the app

```bash
npm run dev
```

Open:

```text
http://127.0.0.1:5173/
```

The dev command starts both:

- Vite frontend
- Local Crystal Toolkit viewer service

## Materials Project Data

The app ships with a small cached dataset in:

```text
public/data/materials-summary.json
```

To fetch/update data from Materials Project:

```bash
npm run fetch:materials
```

Runtime query results are written to:

```text
public/data/runtime-materials-summary.json
```

That runtime cache is ignored by git.

## Verification

Run the full local check suite before publishing changes:

```bash
npm test
npm run build
npm run verify
npm run smoke:dev
```

What these checks cover:

- MP API URL construction, including single-element `chemsys=Si`
- Cached MP structures for examples like `GaN`, `SrTiO3`, `Si`, and `LiFePO4`
- Crystal Toolkit server startup and material-id routing
- Production Vite build
- Dev server smoke test with CT iframe routing

## Project Structure

```text
.
|-- docs/assets/                 # README preview GIF and poster assets
|-- public/data/                 # cached public Materials Project sample data
|-- scripts/
|   |-- ct-viewer-server.py      # local Crystal Toolkit Dash viewer
|   |-- dev-server.mjs           # Vite + CT service launcher
|   |-- fetch-materials.mjs      # Materials Project fetch script
|   |-- smoke-dev.mjs            # dev server smoke test
|   `-- verify.mjs               # static + CT verification
|-- src/
|   |-- App.tsx                  # main UI
|   |-- data/elements.ts         # Periodic Table model
|   |-- materials-data.js        # MP document mapping
|   |-- mp-api-client.js         # MP API URL/key helpers
|   `-- styles.css               # black studio interface
|-- test/                        # node:test coverage
|-- .env.example
|-- requirements.txt
|-- package.json
`-- README.md
```

## Notes on Accuracy

Material Crystal Studio uses raw Materials Project structures as the default source of truth and embeds Crystal Toolkit for the 3D viewer. The custom Three.js renderer remains only as fallback/debug code. If Materials Project production uses private viewer settings that are not available in open-source Crystal Toolkit, small lighting or UI differences may remain, but structure topology and raw input data are aligned with the public MP/Crystal Toolkit workflow.

This project is experimental: materials data, derived properties, and 3D renderings may be incomplete or incorrect, so please verify critical results against Materials Project, original publications, or other trusted sources; feedback, issues, PRs, and optimization ideas are very welcome.

File: data/cif/LiFePO4.cif
#------------------------------------------------------------------------------
#$Date: 2022-09-28 16:56:03 +0300 (Wed, 28 Sep 2022) $
#$Revision: 278244 $
#$URL: file:///home/coder/svn-repositories/_RELOADED_COD/cod-reloaded/cif/2/10/09/2100916.cif $
#------------------------------------------------------------------------------
#
# This file is available in the Crystallography Open Database (COD),
# http://www.crystallography.net/. The original data for this entry
# were provided by IUCr Journals, http://journals.iucr.org/.
#
# The file may be used within the scientific community so long as
# proper attribution is given to the journal article from which the
# data were obtained.
#
data_2100916
loop_
_publ_author_name
'Streltsov, V. A.'
'Belokoneva, E. L.'
'Tsirelson, V. G.'
'Hansen, N. K.'
_publ_section_title
;
 Multipole analysis of the electron density in triphylite, LiFePO~4~,
 using X-ray diffraction data
;
_journal_issue                   2
_journal_name_full               'Acta Crystallographica Section B'
_journal_page_first              147
_journal_page_last               153
_journal_paper_doi               10.1107/S0108768192004701
_journal_volume                  49
_journal_year                    1993
_chemical_formula_sum            'Fe Li O4 P'
_chemical_formula_weight         157.76
_space_group_IT_number           62
_space_group_name_Hall           '-P 2ac 2n'
_space_group_name_H-M_alt        'P n m a'
_symmetry_cell_setting           orthorhombic
_symmetry_space_group_name_Hall  '-P 2ac 2n'
_symmetry_space_group_name_H-M   'P n m a'
_cell_angle_alpha                90
_cell_angle_beta                 90
_cell_angle_gamma                90
_cell_formula_units_Z            4
_cell_length_a                   10.332(4)
_cell_length_b                   6.010(5)
_cell_length_c                   4.692(2)
_cell_volume                     291.40(10)
_diffrn_radiation_type           Mo
_diffrn_radiation_wavelength     0.71069
_exptl_absorpt_coefficient_mu    5.6
_exptl_crystal_density_diffrn    3.6
_exptl_crystal_F_000             608
_cod_data_source_file            as0589.cif
_cod_original_formula_sum        'Fe1 Li1 O4 P1'
_cod_database_code               2100916
loop_
_space_group_symop_id
_space_group_symop_operation_xyz
1 x,y,z
2 -x+1/2,-y,z+1/2
3 x+1/2,-y+1/2,-z+1/2
4 -x,y+1/2,-z
5 -x,-y,-z
6 x+1/2,y,-z+1/2
7 -x+1/2,y+1/2,z+1/2
8 x,-y+1/2,z
loop_
_atom_site_label
_atom_site_fract_x
_atom_site_fract_y
_atom_site_fract_z
Li .0 .0 .0
Fe .28222(3) .25 .97472(6)
P .09486(5) .25 .41820(10)
O(1) .09678(15) .25 .7428(3)
O(2) .45710(14) .25 .2060(3)
O(3) .16558(10) .04646(16) .2848(2)
